Repository: HunterYau/TRAXIS

# TRAXIS

Research tools for reconstructing backside material loss in aluminum plates
from a fixed PZT network. The target is depth in millimeters, not a damage class.

This repository is under development. Neural candidates have received only
brief, bounded debug updates; no research training cycle has run. No simulation
has been validated against a physical plate. Passing software checks do not
establish physical accuracy or a superior model.

The current physical target is **3.175 mm (1/8 inch) aluminum** with slight
PZT placement and coupling variation. Clamp calculations are out of scope.
New plate/model defaults and scenario recipes use this thickness. Recorded
geometry must state its dimensions explicitly. Earlier 3 mm reference studies remain
historical. Seeded [mounting randomization](docs/pzt-domain-randomization.md)
now varies actual PZT positions, contact radii and coupling, including independent
baseline/current remounts. Ranges remain provisional. See [current hardware requirements](docs/current-hardware.md).

## Solver decision

Use COMSOL's 3D Elastic Waves / Piezoelectric Waves, Time Explicit formulation
as the preferred reference solver if a suitable license is available. Build
the dataset, reconstruction models, and sensing experiments in Python.
See [the solver assessment](docs/solver-assessment.md) for alternatives,
limitations, and the acceptance gates before generating training data.

Local verification candidates include 3D linear-elastic tetrahedral FEM and
a mapped GLL hexahedral GPU solver. Current 3.175 mm mechanical controls
pass temporal refinement; spatial-scattering acceptance remains open. The
[coupled XYZ workflow](docs/xyz-controls-20261115.md) refines in-plane cells
and thickness layers; its complete full-size trajectories still need to run.
The earlier
[enriched GPU candidate](docs/enriched-gpu-waveforms.md) completes a full
500 mm plate / 500-microsecond mechanical window and passes three-level
[temporal refinement](docs/enriched-time-refinement.md). Full-size spatial
and physical acceptance remain open. The local implementation is not a
replacement for calibrated PZT electromechanics or a validated commercial
solver. Small smoke geometries are deliberately different from the full
historical 500 x 500 x 3 mm reference plate. Prospective controls use 3.175 mm.

A separate [coupled piezoelectric reference](docs/piezoelectric-reference.md)
checks independent 3D operators, electrode charge, open/short-circuit response
and passive/driven circuit energy. Its material and small block geometry are
synthetic verification fixtures; bonded/calibrated plate-PZT modeling remains
required before accepting voltage training data.

The [tensor-element investigation](docs/tensor-elements.md) verifies positive
GLL mass, exact/GLL stiffness and analytic-profile mode support. Its
[GPU operator](docs/tensor-gpu-operators.md) fits an actual 5.42-million-coefficient
full plate and agrees with independent CPU action. Q5 operators and physical
circular footprints now pass independent native checks; a guarded
[wave-window workflow](docs/tensor-wave-windows.md) passes an end-to-end small
fixture and independent CPU state audit. All five full-size windows complete
500 microseconds and pass independent CPU checks. The Q3/Q4/Q5 spatial
screen passes with finest raw changes of 0.10-0.12%; the three-level time
screen has order 2.0000 and finest changes of 0.0091-0.0138%.
These are intact mechanical controls. Recess wave propagation, calibrated
PZT response and physical agreement remain open.

The [conforming recess geometry](docs/conforming-recess-geometry.md) now has
explicit shared connectivity, recess walls/floors and independent native
geometry checks. A separate [circle-resolution screen](docs/recess-shape-refinement.md)
retains coarse radius failures and selects four cubic elements per quarter-circle.
The [mapped elastic operator](docs/mapped-recess-operators.md), positive mass
and conservative stability bound pass paired Q3/Q4/Q5 native checks and a
separate 200,352-column audit. A [mapped CUDA operator](docs/mapped-recess-gpu.md)
now passes fresh native comparisons at 3.175 mm, all small global columns and
short modal time checks. [Curved-mesh surface ports](docs/mapped-surface-ports.md)
now pass independent native disk-vector checks and complete small pulse tests
with actual remounted footprints. Full-size wave resolution and calibrated
PZT response remain work. [Full-size compact capacity](docs/full-size-recess-capacity.md)
now passes paired 4.66/5.54-million-coefficient operator checks and whole-cell
geometry bounds, while exposing uneven cell sizes and substantial window
costs. These results do not accept research data.

The [embedded recess grid](docs/embedded-recess-grid.md) now joins a local
curved patch to a Cartesian exterior. Six native Q3/Q4/Q5 cases and paired
full-size Q4 capacity checks pass. Edge sizes improve to 1.25-5 mm and the

File: configs/pzt/aluminum-damping-ono2022.json
{
  "model": "narrowband_mass_proportional",
  "material": "6061-T6 aluminum proxy; Wandowski alloy unidentified",
  "source": "https://doi.org/10.3390/app12136735",
  "source_table": "Table 1, G3b, bulk damping specimen 25.3 mm thick",
  "bulk_measurements": {
    "longitudinal": {"attenuation_db_per_m_per_mhz": 4.9, "speed_m_s": 6400.0},
    "transverse": {"attenuation_db_per_m_per_mhz": 10.3, "speed_m_s": 3170.0}
  },
  "assumptions": [
    "Weak-loss conversion of bulk attenuation slopes to dimensionless loss factors, then average the two.",
    "Match this average loss factor at each burst center frequency with C=alpha*M.",
    "Effective damping acts on the whole coupled assembly, not only aluminum degrees of freedom.",
    "This is a narrowband approximation, not a broadband viscoelastic material or mode-specific Lamb attenuation model.",
    "Published thick 6061-T6 specimen is not a measurement of the 1 mm Wandowski plate.",
    "No glue, support, instrument or PZT-specific loss has been measured or fitted."
  ]
}
